Repository: cdfricke/where-linear

File: data/090224/Empty_Vial7_PostBake.csv
Step,height (mm),Frequency (GHz),Q,Loss (dB),mm_p_step,Holder Material,Sample,OD base (mm),OD top (mm),Length (mm),Length wo base (mm),ID (mm),WG_length (mm),WG_d (mm),WG_a (mm),WG_wall_thickness (mm),Mode
-400,-2.452,3.56253125,7999.9,-14.23,0.00613,Rexolite,None,9,9.32,35,32.1,1.19,304.8,58.16,29.08,1.675,5
-200,-1.226,3.562528125,7992.4,-14.232,,,,,,,,,,,,,
0,0,3.562496875,7978.8,-14.255,,,,,,,,,,,,,
200,1.226,3.56239375,7971.2,-14.262,,,,,,,,,,,,,
400,2.452,3.562103125,7970.3,-14.271,,,,,,,,,,,,,
600,3.678,3.5615375,7948.8,-14.296,,,,,,,,,,,,,
800,4.904,3.560875,7945.3,-14.311,,,,,,,,,,,,,
1000,6.13,3.560215625,7930.5,-14.331,,,,,,,,,,,,,
1200,7.356,3.559565625,7913.6,-14.353,,,,,,,,,,,,,
1400,8.582,3.55895,7905.5,-14.374,,,,,,,,,,,,,
1600,9.808,3.55833125,7888.9,-14.393,,,,,,,,,,,,,
1800,11.034,3.55770625,7872.3,-14.418,,,,,,,,,,,,,
2000,12.26,3.55708125,7861,-14.442,,,,,,,,,,,,,
2200,13.486,3.55644375,7843.9,-14.468,,,,,,,,,,,,,
2400,14.712,3.55580625,7828.4,-14.488,,,,,,,,,,,,,
2600,15.938,3.55516875,7814.5,-14.515,,,,,,,,,,,,,
2800,17.164,3.554515625,7798.1,-14.535,,,,,,,,,,,,,
3000,18.39,3.55385625,7776.5,-14.56,,,,,,,,,,,,,
3200,19.616,3.5531875,7762.2,-14.584,,,,,,,,,,,,,
3400,20.842,3.55251875,7747.8,-14.611,,,,,,,,,,,,,
3600,22.068,3.551853125,7729.9,-14.635,,,,,,,,,,,,,
3800,23.294,3.5511875,7710.1,-14.657,,,,,,,,,,,,,
4000,24.52,3.55051875,7696.1,-14.685,,,,,,,,,,,,,
4200,25.746,3.549846875,7672.8,-14.716,,,,,,,,,,,,,
4400,26.972,3.549178125,7652.5,-14.746,,,,,,,,,,,,,
4600,28.198,3.548475,7621.1,-14.778,,,,,,,,,,,,,
4800,29.424,3.547690625,7585.2,-14.833,,,,,,,,,,,,,
5000,30.65,3.5466375,7530.3,-14.901,,,,,,,,,,,,,

File: data/090224/Empty_Vial7_USD_PostBake.csv
Step,height (mm),Frequency (GHz),Q,Loss (dB),mm_p_step,Holder Material,Sample,OD base (mm),OD top (mm),Length (mm),Length wo base (mm),ID (mm),WG_length (mm),WG_d (mm),WG_a (mm),WG_wall_thickness (mm),Mode
-400,-2.452,3.562540625,7995.9,-14.237,0.00613,Rexolite,None,9,9.32,35,32.1,1.19,304.8,58.16,29.08,1.675,5
-200,-1.226,3.562540625,7983.9,-14.243,,,,,,,,,,,,,
0,0,3.562528125,7988.6,-14.246,,,,,,,,,,,,,
200,1.226,3.562478125,7983.8,-14.248,,,,,,,,,,,,,
400,2.452,3.56224375,7979.8,-14.256,,,,,,,,,,,,,
600,3.678,3.56185625,7968.6,-14.271,,,,,,,,,,,,,
800,4.904,3.561415625,7953.7,-14.29,,,,,,,,,,,,,
1000,6.13,3.5609375,7940.5,-14.315,,,,,,,,,,,,,
1200,7.356,3.560434375,7928.7,-14.337,,,,,,,,,,,,,
1400,8.582,3.5599125,7913.5,-14.357,,,,,,,,,,,,,
1600,9.808,3.55936875,7899.8,-14.381,,,,,,,,,,,,,
1800,11.034,3.558809375,7879,-14.405,,,,,,,,,,,,,
2000,12.26,3.55824375,7865.1,-14.426,,,,,,,,,,,,,
2200,13.486,3.557653125,7848.1,-14.45,,,,,,,,,,,,,
2400,14.712,3.557040625,7829.4,-14.476,,,,,,,,,,,,,
2600,15.938,3.556428125,7817.2,-14.5,,,,,,,,,,,,,
2800,17.164,3.55579375,7798.2,-14.525,,,,,,,,,,,,,
3000,18.39,3.555146875,7775.5,-14.533,,,,,,,,,,,,,
3200,19.616,3.554490625,7757.3,-14.581,,,,,,,,,,,,,
3400,20.842,3.553834375,7739.1,-14.607,,,,,,,,,,,,,
3600,22.068,3.553175,7718.5,-14.635,,,,,,,,,,,,,
3800,23.294,3.552509375,7700.6,-14.663,,,,,,,,,,,,,
4000,24.52,3.551840625,7683,-14.686,,,,,,,,,,,,,

File: data/090224/TeflonRod1_PostBake.csv
Step,height (mm),Frequency (GHz),Q,Loss (dB),mm_p_step,Holder Material,Sample,OD base (mm),OD top (mm),Length (mm),Length wo base (mm),ID (mm),WG_length (mm),WG_d (mm),WG_a (mm),WG_wall_thickness (mm),Mode,Aeff
-250,-1.5325,3.56251875,7981.2,-14.25,0.00613,None,Teflon,9.58,NaN,41.47,41.47,0,304.8,58.16,29.08,1.675,5,69.8368
0,0,3.562478125,7976.7,-14.252,,,,,,,,,,,,,,
250,1.5325,3.562234375,7963.5,-14.266,,,,,,,,,,,,,,
500,3.065,3.56156875,7940.2,-14.301,,,,,,,,,,,,,,
750,4.5975,3.560628125,7914.2,-14.344,,,,,,,,,,,,,,
1000,6.13,3.559503125,7887.9,-14.393,,,,,,,,,,,,,,
1250,7.6625,3.55824375,7857,-14.438,,,,,,,,,,,,,,
1500,9.195,3.55691875,7827.4,-14.479,,,,,,,,,,,,,,
1750,10.7275,3.5555125,7798,-14.527,,,,,,,,,,,,,,
2000,12.26,3.554059375,7772.1,-14.567,,,,,,,,,,,,,,
2250,13.7925,3.552584375,7752,-14.609,,,,,,,,,,,,,,
2500,15.325,3.551121875,7720.8,-14.654,,,,,,,,,,,,,,
2750,16.8575,3.5496125,7700.7,-14.695,,,,,,,,,,,,,,
3000,18.39,3.5480875,7679,-14.732,,,,,,,,,,,,,,
3250,19.9225,3.546559375,7647.9,-14.777,,,,,,,,,,,,,,
3500,21.455,3.54504375,7618.8,-14.822,,,,,,,,,,,,,,
3750,22.9875,3.5435,7592.5,-14.863,,,,,,,,,,,,,,
4000,24.52,3.5419125,7563.4,-14.906,,,,,,,,,,,,,,
4250,26.0525,3.5403125,7529,-14.958,,,,,,,,,,,,,,
4500,27.585,3.538625,7487,-15.018,,,,,,,,,,,,,,
4750,29.1175,3.536746875,7446.1,-15.089,,,,,,,,,,,,,,
5000,30.65,3.534953125,7507.1,-15.037,,,,,,,,,,,,,,

File: data/090224/Vial7_PostBake_Teflon1.csv
Step,height (mm),Frequency (GHz),Q,Loss (dB),mm_p_step,Holder Material,Sample,OD base (mm),OD top (mm),Length (mm),Length wo base (mm),ID (mm),WG_length (mm),WG_d (mm),WG_a (mm),WG_wall_thickness (mm),Mode
-400,-2.452,3.562534375,7981.6,-14.253,0.00613,Rexolite,Teflon,9,9.32,35,32.1,8.13,304.8,58.16,29.08,1.675,5
-200,-1.226,3.56253125,7984.8,-14.242,,,,,,,,,,,,,
0,0,3.5624875,7966.7,-14.269,,,,,,,,,,,,,
200,1.226,3.56236875,7953.1,-14.285,,,,,,,,,,,,,
400,2.452,3.562015625,7935.7,-14.312,,,,,,,,,,,,,
600,3.678,3.561384375,7905.6,-14.351,,,,,,,,,,,,,
800,4.904,3.560596875,7871.5,-14.396,,,,,,,,,,,,,
1000,6.13,3.55969375,7840.2,-14.443,,,,,,,,,,,,,
1200,7.356,3.55870625,7802.7,-14.492,,,,,,,,,,,,,
1400,8.582,3.5576625,7769.3,-14.538,,,,,,,,,,,,,
1600,9.808,3.55655,7737.5,-14.585,,,,,,,,,,,,,
1800,11.034,3.55540625,7705.5,-14.633,,,,,,,,,,,,,
2000,12.26,3.554215625,7678.5,-14.678,,,,,,,,,,,,,
2200,13.486,3.553,7648.6,-14.723,,,,,,,,,,,,,
2400,14.712,3.551778125,7621.6,-14.765,,,,,,,,,,,,,
2600,15.938,3.5505375,7592.2,-14.809,,,,,,,,,,,,,
2800,17.164,3.549275,7564.1,-14.853,,,,,,,,,,,,,
3000,18.39,3.548015625,7539.7,-14.898,,,,,,,,,,,,,
3200,19.616,3.546734375,7506.9,-14.945,,,,,,,,,,,,,
3400,20.842,3.545440625,7476,-14.991,,,,,,,,,,,,,
3600,22.068,3.544175,7447.1,-15.034,,,,,,,,,,,,,
3800,23.294,3.542875,7416.9,-15.081,,,,,,,,,,,,,
4000,24.52,3.54158125,7388.7,-15.125,,,,,,,,,,,,,
4200,25.746,3.540275,7358.7,-15.174,,,,,,,,,,,,,
4400,26.972,3.5389125,7333.4,-15.222,,,,,,,,,,,,,
4600,28.198,3.537528125,7295.2,-15.285,,,,,,,,,,,,,
4800,29.424,3.535965625,7254.1,-15.353,,,,,,,,,,,,,
5000,30.65,3.533865625,7190.1,-15.448,,,,,,,,,,,,,

File: data/090224/Vial7_Rexolite3_PostBake.csv
Step,height (mm),Frequency (GHz),Q,Loss (dB),mm_p_step,Holder Material,Sample,OD base (mm),OD top (mm),Length (mm),Length wo base (mm),ID (mm),WG_length (mm),WG_d (mm),WG_a (mm),WG_wall_thickness (mm),Mode,Sample length (mm),Sample OD (mm),Sample Aeff,Aeff
-400,-2.452,3.56253125,7975.8,-14.265,0.00613,Rexolite,Rexolite,9,9.32,35,32.1,1.19,304.8,58.16,29.08,1.675,5,26.26,6.87,36.4672,61.8637
-200,-1.226,3.562521875,7973.9,-14.269,,,,,,,,,,,,,,,,,
0,0,3.562484375,7954.7,-14.286,,,,,,,,,,,,,,,,,
200,1.226,3.56235625,7936.5,-14.305,,,,,,,,,,,,,,,,,
400,2.452,3.5619875,7916.8,-14.333,,,,,,,,,,,,,,,,,
600,3.678,3.561321875,7879.2,-14.382,,,,,,,,,,,,,,,,,
800,4.904,3.56048125,7826.5,-14.444,,,,,,,,,,,,,,,,,
1000,6.13,3.559471875,7782,-14.508,,,,,,,,,,,,,,,,,
1200,7.356,3.55833125,7730.4,-14.576,,,,,,,,,,,,,,,,,
1400,8.582,3.557090625,7685.3,-14.638,,,,,,,,,,,,,,,,,
1600,9.808,3.55575625,7640.1,-14.704,,,,,,,,,,,,,,,,,
1800,11.034,3.554346875,7596.1,-14.766,,,,,,,,,,,,,,,,,
2000,12.26,3.552884375,7557.4,-14.827,,,,,,,,,,,,,,,,,
2200,13.486,3.551375,7521.1,-14.886,,,,,,,,,,,,,,,,,
2400,14.712,3.5498625,7483.1,-14.942,,,,,,,,,,,,,,,,,
2600,15.938,3.548309375,7442.8,-15.001,,,,,,,,,,,,,,,,,
2800,17.164,3.546725,7409.5,-15.059,,,,,,,,,,,,,,,,,
3000,18.39,3.54513125,7375.8,-15.118,,,,,,,,,,,,,,,,,
3200,19.616,3.54353125,7339.3,-15.172,,,,,,,,,,,,,,,,,
3400,20.842,3.541928125,7297.3,-15.23,,,,,,,,,,,,,,,,,
3600,22.068,3.54033125,7264.1,-15.292,,,,,,,,,,,,,,,,,
3800,23.294,3.538690625,7230.5,-15.349,,,,,,,,,,,,,,,,,
4000,24.52,3.5370375,7193.8,-15.408,,,,,,,,,,,,,,,,,
4200,25.746,3.535396875,7159.4,-15.476,,,,,,,,,,,,,,,,,
4400,26.972,3.5336875,7118,-15.541,,,,,,,,,,,,,,,,,
4600,28.198,3.531928125,7086,-15.606,,,,,,,,,,,,,,,,,
4800,29.424,3.529946875,7040.2,-15.686,,,,,,,,,,,,,,,,,
5000,30.65,3.527359375,6977.3,-15.805,,,,,,,,,,,,,,,,,
