Repository: cdfricke/where-linear

File: data/090524/AcetalRod1_PostBake.csv
Step,height (mm),Frequency (GHz),Q,Loss (dB),mm_p_step,Holder Material,Sample,OD base (mm),OD top (mm),Length (mm),Length wo base (mm),ID (mm),WG_length (mm),WG_d (mm),WG_a (mm),WG_wall_thickness (mm),Mode,Aeff
-400,-2.452,3.562534375,7978.2,-14.251,0.00613,None,Acetal,9.02,9.02,34.97,34.97,0,304.8,58.16,29.08,1.675,5,62.1313
-200,-1.226,3.562528125,7961.6,-14.269,,,,,,,,,,,,,,
0,0,3.562478125,7902.7,-14.335,,,,,,,,,,,,,,
200,1.226,3.562309375,7746.3,-14.508,,,,,,,,,,,,,,
400,2.452,3.561859375,7373.3,-14.94,,,,,,,,,,,,,,
600,3.678,3.561059375,6713.1,-15.772,,,,,,,,,,,,,,
800,4.904,3.559978125,5916.2,-16.885,,,,,,,,,,,,,,
1000,6.13,3.55866975,5114,-18.167,,,,,,,,,,,,,,
1200,7.356,3.55718125,4400.3,-19.492,,,,,,,,,,,,,,
1400,8.582,3.555565625,3793.8,-20.796,,,,,,,,,,,,,,
1600,9.808,3.553828125,3291.8,-22.051,,,,,,,,,,,,,,
1800,11.034,3.552025,2880,-23.23,,,,,,,,,,,,,,
2000,12.26,3.550153125,2543,-24.321,,,,,,,,,,,,,,
2200,13.486,3.548234375,2268.8,-25.341,,,,,,,,,,,,,,
2400,14.712,3.54624375,2035.7,-26.297,,,,,,,,,,,,,,
2600,15.938,3.544284375,1847.8,-27.154,,,,,,,,,,,,,,
2800,17.164,3.542284375,1687.7,-27.958,,,,,,,,,,,,,,
3000,18.39,3.54025625,1552.1,-28.708,,,,,,,,,,,,,,
3200,19.616,3.53823125,1431.7,-29.413,,,,,,,,,,,,,,
3400,20.842,3.536153125,1329.9,-30.079,,,,,,,,,,,,,,
3600,22.068,3.534075,1241.4,-30.694,,,,,,,,,,,,,,
3800,23.294,3.532015625,1161.7,-31.293,,,,,,,,,,,,,,
4000,24.52,3.52985625,1088.8,-31.845,,,,,,,,,,,,,,

File: data/090524/Empty_Vial2_PostBake.csv
Step,height (mm),Frequency (GHz),Q,Loss (dB),mm_p_step,Holder Material,Sample,OD base (mm),OD top (mm),Length (mm),Length wo base (mm),ID (mm),WG_length (mm),WG_d (mm),WG_a (mm),WG_wall_thickness (mm),Mode,Aeff
-400,-2.452,3.56255625,7991,-14.233,0.00613,None,Quartz,9.03,9.03,41.43,41.43,7.01,304.8,58.16,29.08,1.675,5,24.3221
-200,-1.226,3.56255,7987.1,-14.242,,,,,,,,,,,,,,
0,0,3.562503125,7976.7,-14.259,,,,,,,,,,,,,,
200,1.226,3.562359375,7955.7,-14.273,,,,,,,,,,,,,,
400,2.452,3.56196875,7948.4,-14.289,,,,,,,,,,,,,,
600,3.678,3.5613125,7939.5,-14.312,,,,,,,,,,,,,,
800,4.904,3.560578125,7928.4,-14.33,,,,,,,,,,,,,,
1000,6.13,3.559859375,7923.2,-14.348,,,,,,,,,,,,,,
1200,7.356,3.559171875,7915.8,-14.635,,,,,,,,,,,,,,
1400,8.582,3.5585125,7902.1,-14.384,,,,,,,,,,,,,,
1600,9.808,3.557865625,7894.1,-14.401,,,,,,,,,,,,,,
1800,11.034,3.557228125,7887.2,-14.418,,,,,,,,,,,,,,
2000,12.26,3.5565875,7874.7,-14.438,,,,,,,,,,,,,,
2200,13.486,3.555940625,7863.3,-14.457,,,,,,,,,,,,,,
2400,14.712,3.555303125,7849.8,-14.479,,,,,,,,,,,,,,
2600,15.938,3.55464375,7839.8,-14.5,,,,,,,,,,,,,,
2800,17.164,3.553984375,7826,-14.518,,,,,,,,,,,,,,
3000,18.39,3.55331875,7815.4,-14.537,,,,,,,,,,,,,,
3200,19.616,3.55265,7804.6,-14.555,,,,,,,,,,,,,,
3400,20.842,3.551990625,7793.1,-14.573,,,,,,,,,,,,,,
3600,22.068,3.551328125,7782,-14.592,,,,,,,,,,,,,,
3800,23.294,3.550671875,7768.2,-14.613,,,,,,,,,,,,,,
4000,24.52,3.550009375,7754.9,-14.633,,,,,,,,,,,,,,
4200,25.746,3.549359375,7735.7,-14.657,,,,,,,,,,,,,,
4400,26.972,3.54896375,7719.5,-14.684,,,,,,,,,,,,,,
4600,28.198,3.54799375,7695.7,-14.72,,,,,,,,,,,,,,
4800,29.424,3.547175,7650.2,-14.774,,,,,,,,,,,,,,
5000,30.65,3.546409375,7679.1,-14.75,,,,,,,,,,,,,,

File: data/090524/QuartzTube1_PostBake.csv
Step,height (mm),Frequency (GHz),Q,Loss (dB),mm_p_step,Holder Material,Sample,OD base (mm),OD top (mm),Length (mm),Length wo base (mm),ID (mm),WG_length (mm),WG_d (mm),WG_a (mm),WG_wall_thickness (mm),Mode,Aeff
-400,-2.452,3.56255625,8003.2,-14.23,0.00613,None,Quartz,9.03,9.03,41.43,41.43,7.01,304.8,58.16,29.08,1.675,5,24.3221
-200,-1.226,3.56255,7996.5,-14.235,,,,,,,,,,,,,,
0,0,3.5625125,7988.5,-14.242,,,,,,,,,,,,,,
200,1.226,3.56235625,7983.9,-14.244,,,,,,,,,,,,,,
400,2.452,3.56190625,7980.5,-14.26,,,,,,,,,,,,,,
600,3.678,3.56124375,7967,-14.28,,,,,,,,,,,,,,
800,4.904,3.56045,7961.2,-14.297,,,,,,,,,,,,,,
1000,6.13,3.5595625,7955.8,-14.314,,,,,,,,,,,,,,
1200,7.356,3.558609375,7952.3,-14.329,,,,,,,,,,,,,,
1400,8.582,3.557621875,7949.1,-14.346,,,,,,,,,,,,,,
1600,9.808,3.55661875,7943.9,-14.358,,,,,,,,,,,,,,
1800,11.034,3.55555625,7943.9,-14.373,,,,,,,,,,,,,,
2000,12.26,3.55449375,7944.5,-14.384,,,,,,,,,,,,,,
2200,13.486,3.55340625,7947.9,-14.394,,,,,,,,,,,,,,
2400,14.712,3.552309375,7947.9,-14.4,,,,,,,,,,,,,,
2600,15.938,3.55125,7944.6,-14.416,,,,,,,,,,,,,,
2800,17.164,3.550140625,7941,-14.426,,,,,,,,,,,,,,
3000,18.39,3.54899375,7956.8,-14.426,,,,,,,,,,,,,,
3200,19.616,3.547878125,7957.8,-14.431,,,,,,,,,,,,,,
3400,20.842,3.546775,7950.4,-14.445,,,,,,,,,,,,,,
3600,22.068,3.545671875,7951.5,-14.454,,,,,,,,,,,,,,
3800,23.294,3.54453125,7954.7,-14.459,,,,,,,,,,,,,,
4000,24.52,3.54334375,7953.5,-14.466,,,,,,,,,,,,,,
4200,25.746,3.542190625,7947.6,-14.479,,,,,,,,,,,,,,
4400,26.972,3.54100625,7942.4,-14.497,,,,,,,,,,,,,,
4600,28.198,3.53975625,7933.5,-14.514,,,,,,,,,,,,,,
4800,29.424,3.53833125,7928.8,-14.534,,,,,,,,,,,,,,
5000,30.65,3.537378125,7998.4,-14.46,,,,,,,,,,,,,,
