Repository: cdfricke/where-linear

File: data/KelF/ShortSolidRodData/KelFRod1_PostBake_Peak3.csv
Step,height (mm),Frequency (GHz),Q,Loss (dB),mm_p_step,Holder Material,Sample,OD base (mm),OD top (mm),Length (mm),Length wo base (mm),ID (mm),WG_length (mm),WG_d (mm),WG_a (mm),WG_wall_thickness (mm),Mode,Aeff
-400,-2.452,2.974278125,9593.2,-27.102,0.00613,None,KelF,9.01,9.01,34.88,34.88,0,304.8,58.16,29.08,1.675,3,62.5248
-200,-1.226,2.97426875,9560.5,-27.11,,,,,,,,,,,,,,
0,0,2.974203125,9548.2,-27.127,,,,,,,,,,,,,,
200,1.226,2.974003125,9498.1,-27.198,,,,,,,,,,,,,,
400,2.452,2.973565625,9359.6,-27.357,,,,,,,,,,,,,,
600,3.678,2.972959375,9142,-27.597,,,,,,,,,,,,,,
800,4.904,2.97219375,8852.3,-27.907,,,,,,,,,,,,,,
1000,6.13,2.971328125,8521.9,-28.271,,,,,,,,,,,,,,
1200,7.356,2.97036875,8204,-28.666,,,,,,,,,,,,,,
1400,8.582,2.96935,7848,-29.089,,,,,,,,,,,,,,
1600,9.808,2.968321875,7527.8,-20.508,,,,,,,,,,,,,,
1800,11.034,2.967234375,7211.4,-29.956,,,,,,,,,,,,,,
2000,12.26,2.96611875,6903.8,-30.387,,,,,,,,,,,,,,
2200,13.486,2.964990625,6600.8,-30.828,,,,,,,,,,,,,,
2400,14.712,2.96385,6304.9,-31.263,,,,,,,,,,,,,,
2600,15.938,2.96269375,6064.9,-31.691,,,,,,,,,,,,,,
2800,17.164,2.9615375,5814.9,-32.12,,,,,,,,,,,,,,
3000,18.39,2.96034375,5573.8,-32.539,,,,,,,,,,,,,,
3200,19.616,2.9591625,5332.6,-32.984,,,,,,,,,,,,,,
3400,20.842,2.9579875,5104.4,-33.421,,,,,,,,,,,,,,
3600,22.068,2.956796875,4883.1,-33.883,,,,,,,,,,,,,,
3800,23.294,2.955615625,4645.7,-34.357,,,,,,,,,,,,,,
4000,24.52,2.95436875,4431.5,-34.821,,,,,,,,,,,,,,

File: data/KelF/ShortSolidRodData/KelFRod1_PostBake_Peak5.csv
Step,height (mm),Frequency (GHz),Q,Loss (dB),mm_p_step,Holder Material,Sample,OD base (mm),OD top (mm),Length (mm),Length wo base (mm),ID (mm),WG_length (mm),WG_d (mm),WG_a (mm),WG_wall_thickness (mm),Mode,Aeff
-400,-2.452,3.562546875,7986.7,-14.194,0.00613,None,KelF,9.01,9.01,34.88,34.88,0,304.8,58.16,29.08,1.675,5,61.9974
-200,-1.226,3.56253125,7991.3,-14.221,,,,,,,,,,,,,,
0,0,3.562478125,7964.1,-14.242,,,,,,,,,,,,,,
200,1.226,3.56229375,7916.6,-14.284,,,,,,,,,,,,,,
400,2.452,3.56185,7818.5,-14.397,,,,,,,,,,,,,,
600,3.678,3.561165625,7658.7,-14.59,,,,,,,,,,,,,,
800,4.904,3.560284375,7445.8,-14.84,,,,,,,,,,,,,,
1000,6.13,3.559265625,7210.3,-15.125,,,,,,,,,,,,,,
1200,7.356,3.55814375,6962,-15.449,,,,,,,,,,,,,,
1400,8.582,3.55698125,6706.3,-15.782,,,,,,,,,,,,,,
1600,9.808,3.555721875,6452.1,-16.135,,,,,,,,,,,,,,
1800,11.034,3.5544125,6207.1,-16.493,,,,,,,,,,,,,,
2000,12.26,3.55306875,5973.3,-16.849,,,,,,,,,,,,,,
2200,13.486,3.55171875,5747.5,-17.204,,,,,,,,,,,,,,
2400,14.712,3.550353125,5537.5,-17.549,,,,,,,,,,,,,,
2600,15.938,3.54898125,5337.8,-17.888,,,,,,,,,,,,,,
2800,17.164,3.54755,5145.2,-18.226,,,,,,,,,,,,,,
3000,18.39,3.546128125,4965.3,-18.56,,,,,,,,,,,,,,
3200,19.616,3.54473125,4795.7,-18.877,,,,,,,,,,,,,,
3400,20.842,3.543325,4637.6,-19.187,,,,,,,,,,,,,,
3600,22.068,3.5419,4485.7,-19.494,,,,,,,,,,,,,,
3800,23.294,3.54045625,4346.3,-19.788,,,,,,,,,,,,,,
4000,24.52,3.538928125,4232.9,-20.037,,,,,,,,,,,,,,
