Repository: cdfricke/where-linear

File: data/PET/PETRod1_PostBake_Peak5.csv
Step,height (mm),Frequency (GHz),Q,Loss (dB),mm_p_step,Holder Material,Sample,OD base (mm),OD top (mm),Length (mm),Length wo base (mm),ID (mm),WG_length (mm),WG_d (mm),WG_a (mm),WG_wall_thickness (mm),Mode,Aeff,Comment,DelAeff
-250,-1.5325,3.562540625,7978.7,-14.268,0.00613,None,PET,8.99,8.99,41.65,41.65,0,304.8,58.16,29.08,1.675,5,61.7301,,1.27E-02
0,0,3.562503125,7955.9,-14.295,,,,,,,,,,,,,,,,
250,1.5325,3.5622875,7879.1,-14.374,,,,,,,,,,,,,,,,
500,3.065,3.561571875,7709.5,-14.567,,,,,,,,,,,,,,,,
750,4.5975,3.560328125,7422.7,-14.913,,,,,,,,,,,,,,,,
1000,6.13,3.558659375,7050.9,-15.369,,,,,,,,,,,,,,,,
1250,7.6625,3.556696875,6647.5,-15.887,,,,,,,,,,,,,,,,
1500,9.195,3.554471875,6241.1,-16.45,,,,,,,,,,,,,,,,
1750,10.7275,3.55213125,5846.8,-17.017,,,,,,,,,,,,,,,,
2000,12.26,3.549646875,5480.1,-17.586,,,,,,,,,,,,,,,,
2250,13.7925,3.547071875,5145,-18.141,,,,,,,,,,,,,,,,
2500,15.325,3.544421875,4838.9,-18.681,,,,,,,,,,,,,,,,
2750,16.8575,3.541753125,4561.7,-19.195,,,,,,,,,,,,,,,,
3000,18.39,3.539046875,4316.7,-19.685,,,,,,,,,,,,,,,,
3250,19.9225,3.53630625,4090.3,-20.167,,,,,,,,,,,,,,,,
3500,21.455,3.5336,3888.1,-20.628,,,,,,,,,,,,,,,,
3750,22.9875,3.5308,3705.4,-21.078,,,,,,,,,,,,,,,,
4000,24.52,3.52799375,3533.1,-21.518,,,,,,,,,,,,,,,,
4250,26.0525,3.525075,3365,-21.975,,,,,,,,,,,,,,,,
4500,27.585,3.5220625,3193.3,-22.451,,,,,,,,,,,,,,,,
4750,29.1175,3.51844375,3016.4,-22.998,,,,,,,,,,,,,,,,
5000,30.65,3.513375,2743.6,-23.874,,,,,,,,,,,,,,,,

File: data/PET/Vial7_PET1_PostBake_Peak5.csv
Step,height (mm),Frequency (GHz),Q,Loss (dB),mm_p_step,Holder Material,Sample,OD base (mm),OD top (mm),Length (mm),Length wo base (mm),ID (mm),WG_length (mm),WG_d (mm),WG_a (mm),WG_wall_thickness (mm),Mode,Sample length (mm),Sample OD (mm),Sample Aeff,Aeff,Comment,DelAeff_s,DelAeff_h
-400,-2.452,3.56255,7976.9,-14.238,0.00613,Rexolite,PET,9,9.32,35,32.1,1.19,304.8,58.16,29.08,1.675,5,26.09,6.84,36.1545,61.8637,,4.81E-03,1.28E-02
-200,-1.226,3.562534375,7975.9,-14.244,,,,,,,,,,,,,,,,,,,,
0,0,3.56248125,7953.7,-14.265,,,,,,,,,,,,,,,,,,,,
200,1.226,3.562321875,7934.5,-14.29,,,,,,,,,,,,,,,,,,,,
400,2.452,3.561890625,7899.3,-14.334,,,,,,,,,,,,,,,,,,,,
600,3.678,3.561184375,7832.1,-14.416,,,,,,,,,,,,,,,,,,,,
800,4.904,3.560284375,7732.2,-14.538,,,,,,,,,,,,,,,,,,,,
1000,6.13,3.5591625,7587.9,-14.714,,,,,,,,,,,,,,,,,,,,
1200,7.356,3.557865625,7404,-14.942,,,,,,,,,,,,,,,,,,,,
1400,8.582,3.556428125,7195.7,-15.21,,,,,,,,,,,,,,,,,,,,
1600,9.808,3.55489375,6966.9,-15.504,,,,,,,,,,,,,,,,,,,,
1800,11.034,3.553215625,6727.8,-15.823,,,,,,,,,,,,,,,,,,,,
2000,12.26,3.551478125,6489.5,-16.155,,,,,,,,,,,,,,,,,,,,
2200,13.486,3.549690625,6261.1,-16.487,,,,,,,,,,,,,,,,,,,,
2400,14.712,3.547853125,6037.3,-16.816,,,,,,,,,,,,,,,,,,,,
2600,15.938,3.545984375,5822.2,-17.148,,,,,,,,,,,,,,,,,,,,
2800,17.164,3.5441125,5621.1,-17.477,,,,,,,,,,,,,,,,,,,,
3000,18.39,3.542215625,5421.2,-17.8,,,,,,,,,,,,,,,,,,,,
3200,19.616,3.540284375,5245,-18.111,,,,,,,,,,,,,,,,,,,,
3400,20.842,3.538353125,5076.1,-18.412,,,,,,,,,,,,,,,,,,,,
3600,22.068,3.536434375,4922.3,-18.709,,,,,,,,,,,,,,,,,,,,
3800,23.294,3.534490625,4769,-18.998,,,,,,,,,,,,,,,,,,,,
4000,24.52,3.5325375,4621.3,-19.283,,,,,,,,,,,,,,,,,,,,
4200,25.746,3.5305875,4488.6,-19.564,,,,,,,,,,,,,,,,,,,,
4400,26.972,3.528553125,4357.9,-19.841,,,,,,,,,,,,,,,,,,,,
4600,28.198,3.526446875,4248.9,-20.106,,,,,,,,,,,,,,,,,,,,
4800,29.424,3.52406875,4119.7,-20.393,,,,,,,,,,,,,,,,,,,,
5000,30.65,3.521628125,4007.4,-20.675,,,,,,,,,,,,,,,,,,,,

File: data/PET/Vial7_PET1_PostBake_Peak9.csv
Step,height (mm),Frequency (GHz),Q,Loss (dB),mm_p_step,Holder Material,Sample,OD base (mm),OD top (mm),Length (mm),Length wo base (mm),ID (mm),WG_length (mm),WG_d (mm),WG_a (mm),WG_wall_thickness (mm),Mode,Sample length (mm),Sample OD (mm),Sample Aeff,Aeff,Comment,DelAeff_s,DelAeff_h
-400,-2.452,5.117271875,5747.1,-9.2379,0.00613,Rexolite,PET,9,9.32,35,32.1,1.19,304.8,58.16,29.08,1.675,9,26.09,6.84,35.5397,60.0727,,1.11E-02,2.89E-02
-200,-1.226,5.11724375,5742.9,-9.2456,,,,,,,,,,,,,,,,,,,,
0,0,5.117134375,5731,-9.2617,,,,,,,,,,,,,,,,,,,,
200,1.226,5.11679375,5719.8,-9.2811,,,,,,,,,,,,,,,,,,,,
400,2.452,5.1160375,5697,-9.3227,,,,,,,,,,,,,,,,,,,,
600,3.678,5.1149125,5651.7,-9.3946,,,,,,,,,,,,,,,,,,,,
800,4.904,5.113496875,5583.4,-9.5055,,,,,,,,,,,,,,,,,,,,
1000,6.13,5.111728125,5493.3,-9.6608,,,,,,,,,,,,,,,,,,,,
1200,7.356,5.1097125,5375.5,-9.8609,,,,,,,,,,,,,,,,,,,,
1400,8.582,5.1074875,5244.1,-10.09,,,,,,,,,,,,,,,,,,,,
1600,9.808,5.105,5097.5,-10.357,,,,,,,,,,,,,,,,,,,,
1800,11.034,5.102403125,4948.5,-10.64,,,,,,,,,,,,,,,,,,,,
2000,12.26,5.09968125,4797,-10.932,,,,,,,,,,,,,,,,,,,,
2200,13.486,5.096878125,4649.2,-11.233,,,,,,,,,,,,,,,,,,,,
2400,14.712,5.0940625,4512.4,-11.518,,,,,,,,,,,,,,,,,,,,
2600,15.938,5.09116875,4380.5,-11.809,,,,,,,,,,,,,,,,,,,,
2800,17.164,5.088290625,4252.6,-12.096,,,,,,,,,,,,,,,,,,,,
3000,18.39,5.085415625,4135,-12.366,,,,,,,,,,,,,,,,,,,,
3200,19.616,5.08253125,4026.8,-12.622,,,,,,,,,,,,,,,,,,,,
3400,20.842,5.079678125,3929.9,-12.859,,,,,,,,,,,,,,,,,,,,
3600,22.068,5.076846875,3834.2,-13.092,,,,,,,,,,,,,,,,,,,,
3800,23.294,5.07401875,3744.3,-13.316,,,,,,,,,,,,,,,,,,,,
4000,24.52,5.071184375,3659.1,-13.526,,,,,,,,,,,,,,,,,,,,
4200,25.746,5.06828125,3584.6,-13.723,,,,,,,,,,,,,,,,,,,,
4400,26.972,5.065315625,3509,-13.918,,,,,,,,,,,,,,,,,,,,
4600,28.198,5.0620875,3436.1,-14.111,,,,,,,,,,,,,,,,,,,,
4800,29.424,5.05816875,3358.1,-14.325,,,,,,,,,,,,,,,,,,,,
5000,30.65,5.05583125,3235,-14.654,,,,,,,,,,,,,,,,,,,,
