Repository: cdfricke/where-linear

File: data/PVDF/PVDFRod1_PostBake_Peak5.csv
Step,height (mm),Frequency (GHz),Q,Loss (dB),mm_p_step,Holder Material,Sample,OD base (mm),OD top (mm),Length (mm),Length wo base (mm),ID (mm),WG_length (mm),WG_d (mm),WG_a (mm),WG_wall_thickness (mm),Mode,Aeff,Comment,DelAeff
-250,-1.5325,3.562528125,7924.4,-14.332,0.00613,Rexolite,PVDF,9.01,9.02,41.54,41.54,0,304.8,58.16,29.08,1.675,5,61.9974,,1.29E-02
0,0,3.562478125,7842.4,-14.421,,,,,,,,,,,,,,,,
250,1.5325,3.56220625,7433.5,-14.885,,,,,,,,,,,,,,,,
500,3.065,3.561453125,6430.2,-16.154,,,,,,,,,,,,,,,,
750,4.5975,3.5602625,5150.4,-18.092,,,,,,,,,,,,,,,,
1000,6.13,3.558753125,4036.5,-20.213,,,,,,,,,,,,,,,,
1250,7.6625,3.55698125,3172,-22.319,,,,,,,,,,,,,,,,
1500,9.195,3.555075,2551,-24.21,,,,,,,,,,,,,,,,
1750,10.7275,3.55301875,2098.8,-25.928,,,,,,,,,,,,,,,,
2000,12.26,3.550909375,1764.6,-27.433,,,,,,,,,,,,,,,,
2250,13.7925,3.548684375,1509.9,-28.794,,,,,,,,,,,,,,,,
2500,15.325,3.5464125,1311.7,-30.02,,,,,,,,,,,,,,,,
2750,16.8575,3.54415625,1157.9,-31.098,,,,,,,,,,,,,,,,
3000,18.39,3.541959375,1037.3,-32.066,,,,,,,,,,,,,,,,
3250,19.9225,3.53965,938.09,-32.957,,,,,,,,,,,,,,,,
3500,21.455,3.53730625,857.47,-33.774,,,,,,,,,,,,,,,,
3750,22.9875,3.53495,783.88,-34.562,,,,,,,,,,,,,,,,
4000,24.52,3.53258125,720.9,-35.285,,,,,,,,,,,,,,,,
4250,26.0525,3.52998125,667.66,-36.002,,,,,,,,,,,,,,,,
4500,27.585,3.52739375,614.49,-36.743,,,,,,,,,,,,,,,,
4750,29.1175,3.524403125,562.81,-37.554,,,,,,,,,,,,,,,,
5000,30.65,3.52083125,500.36,-38.629,,,,,,,,,,,,,,,,

File: data/PVDF/Vial7_PVDF1_PostBake_Peak9.csv
Step,height (mm),Frequency (GHz),Q,Loss (dB),mm_p_step,Holder Material,Sample,OD base (mm),OD top (mm),Length (mm),Length wo base (mm),ID (mm),WG_length (mm),WG_d (mm),WG_a (mm),WG_wall_thickness (mm),Mode,Sample length (mm),Sample OD (mm),Sample Aeff,Aeff,Comment,DelAeff_s,DelAeff_h
-400,-2.452,5.117274,5749.9,-9.234,0.00613,Rexolite,PVDF,9,9.32,35,32.1,1.19,304.8,58.16,29.08,1.675,9,26.06,6.88,35.9427,60.0727,,1.11E-02,2.89E-02
-200,-1.226,5.117253125,5744.8,-9.2421,,,,,,,,,,,,,,,,,,,,
0,0,5.117140625,5731.5,-9.2605,,,,,,,,,,,,,,,,,,,,
200,1.226,5.11680625,5711.9,-9.2925,,,,,,,,,,,,,,,,,,,,
400,2.452,5.116065625,5662.9,-9.3712,,,,,,,,,,,,,,,,,,,,
600,3.678,5.114990625,5549.8,-9.5537,,,,,,,,,,,,,,,,,,,,
800,4.904,5.113653125,5310.2,-9.9457,,,,,,,,,,,,,,,,,,,,
1000,6.13,5.1120375,4919.8,-10.621,,,,,,,,,,,,,,,,,,,,
1200,7.356,5.1102,4441.9,-11.521,,,,,,,,,,,,,,,,,,,,
1400,8.582,5.108175,3950.7,-12.554,,,,,,,,,,,,,,,,,,,,
1600,9.808,5.10595,3480.9,-13.67,,,,,,,,,,,,,,,,,,,,
1800,11.034,5.103625,3074.4,-14.774,,,,,,,,,,,,,,,,,,,,
2000,12.26,5.10118125,2722.4,-15.853,,,,,,,,,,,,,,,,,,,,
2200,13.486,5.098678125,2425,-16.877,,,,,,,,,,,,,,,,,,,,
2400,14.712,5.096203125,2185.3,-17.806,,,,,,,,,,,,,,,,,,,,
2600,15.938,5.0936,1980.5,-18.686,,,,,,,,,,,,,,,,,,,,
2800,17.164,5.09100625,1807.6,-19.506,,,,,,,,,,,,,,,,,,,,
3000,18.39,5.088446875,1663.3,-20.247,,,,,,,,,,,,,,,,,,,,
3200,19.616,5.085886563,1542,-20.934,,,,,,,,,,,,,,,,,,,,
3400,20.842,5.083303125,1439,-21.556,,,,,,,,,,,,,,,,,,,,
3600,22.068,5.080790625,1349.8,-22.128,,,,,,,,,,,,,,,,,,,,
3800,23.294,5.078225,1269.3,-22.677,,,,,,,,,,,,,,,,,,,,
4000,24.52,5.075609375,1199.6,-23.183,,,,,,,,,,,,,,,,,,,,
4200,25.746,5.0730625,1136.7,-23.665,,,,,,,,,,,,,,,,,,,,
4400,26.972,5.07029375,1079.4,-24.133,,,,,,,,,,,,,,,,,,,,
4600,28.198,5.06744375,1023.8,-24.6,,,,,,,,,,,,,,,,,,,,
4800,29.424,5.063846875,967.76,-25.111,,,,,,,,,,,,,,,,,,,,
5000,30.65,5.0618,935.33,-24.405,,,,,,,,,,,,,,,,,,,,
