Repository: cdfricke/where-linear

File: data/Teflon/TeflonRod1_PostBake_Peak9.csv
Step,height (mm),Frequency (GHz),Q,Loss (dB),mm_p_step,Holder Material,Sample,OD base (mm),OD top (mm),Length (mm),Length wo base (mm),ID (mm),WG_length (mm),WG_d (mm),WG_a (mm),WG_wall_thickness (mm),Mode,Aeff,DelAeff
-250,-1.5325,5.117234375,5751.3,-9.2214,0.00613,None,Teflon,9.56,NaN,41.47,41.47,0,304.8,58.16,29.08,1.675,9,67.2941,3.66E-02
0,0,5.117159375,5747,-9.2254,,,,,,,,,,,,,,,
250,1.5325,5.11670625,5748.9,-9.2296,,,,,,,,,,,,,,,
500,3.065,5.11568125,5738.7,-9.2505,,,,,,,,,,,,,,,
750,4.5975,5.114278125,5722.1,-9.2796,,,,,,,,,,,,,,,
1000,6.13,5.112590625,5710.3,-9.3081,,,,,,,,,,,,,,,
1250,7.6625,5.110728125,5697.5,-9.3415,,,,,,,,,,,,,,,
1500,9.195,5.10875,5682.1,-9.3751,,,,,,,,,,,,,,,
1750,10.7275,5.10665,5670.7,-9.4104,,,,,,,,,,,,,,,
2000,12.26,5.104465625,5658.8,-9.444,,,,,,,,,,,,,,,
2250,13.7925,5.102265625,5649.5,-9.4795,,,,,,,,,,,,,,,
2500,15.325,5.100096875,5639.7,-9.5135,,,,,,,,,,,,,,,
2750,16.8575,5.097884375,5631.8,-9.5472,,,,,,,,,,,,,,,
3000,18.39,5.095671875,5624.5,-9.5836,,,,,,,,,,,,,,,
3250,19.9225,5.093478125,5616.2,-9.6185,,,,,,,,,,,,,,,
3500,21.455,5.091309375,5609.2,-9.6533,,,,,,,,,,,,,,,
3750,22.9875,5.089103125,5598.2,-9.6916,,,,,,,,,,,,,,,
4000,24.52,5.08685,5588,-9.7324,,,,,,,,,,,,,,,
4250,26.0525,5.084546875,5573.4,-9.7757,,,,,,,,,,,,,,,
4500,27.585,5.082075,5561.9,-9.8154,,,,,,,,,,,,,,,
4750,29.1175,5.07920625,5548.8,-9.8568,,,,,,,,,,,,,,,
5000,30.65,5.07706875,5441.4,-10.048,,,,,,,,,,,,,,,

File: data/Teflon/Vial7_Teflon1_PostBake_Peak5.csv
Step,height (mm),Frequency (GHz),Q,Loss (dB),mm_p_step,Holder Material,Sample,OD base (mm),OD top (mm),Length (mm),Length wo base (mm),ID (mm),WG_length (mm),WG_d (mm),WG_a (mm),WG_wall_thickness (mm),Mode,Sample_length (mm),Sample OD (mm),Sample Aeff,Aeff,mode,DelAeff_s,DelAeff_h
-400,-2.452,3.562521875,7996,-14.236,0.00613,Rexolite,Teflon,9,9.32,35,32.1,6.92,304.8,58.16,29.08,1.675,5,26.17,6.79,35.6362,61.8637,5,4.76E-03,1.28E-02
-200,-1.226,3.5625125,7989.2,-14.24,,,,,,,,,,,,,,,,,,,,
0,0,3.56246875,7974.7,-14.256,,,,,,,,,,,,,,,,,,,,
200,1.226,3.56235,7962.6,-14.268,,,,,,,,,,,,,,,,,,,,
400,2.452,3.5619875,7944.4,-14.29,,,,,,,,,,,,,,,,,,,,
600,3.678,3.561378125,7915.2,-14.326,,,,,,,,,,,,,,,,,,,,
800,4.904,3.560590625,7889.8,-14.365,,,,,,,,,,,,,,,,,,,,
1000,6.13,3.5597,7858.9,-14.409,,,,,,,,,,,,,,,,,,,,
1200,7.356,3.558709375,7832,-14.449,,,,,,,,,,,,,,,,,,,,
1400,8.582,3.557646875,7801.9,-14.491,,,,,,,,,,,,,,,,,,,,
1600,9.808,3.55655625,7776.1,-14.532,,,,,,,,,,,,,,,,,,,,
1800,11.034,3.555409375,7752.7,-14.573,,,,,,,,,,,,,,,,,,,,
2000,12.26,3.55423125,7722.2,-14.615,,,,,,,,,,,,,,,,,,,,
2200,13.486,3.553015625,7697.6,-14.653,,,,,,,,,,,,,,,,,,,,
2400,14.712,3.551784375,7674.3,-14.694,,,,,,,,,,,,,,,,,,,,
2600,15.938,3.55054375,7648.6,-14.735,,,,,,,,,,,,,,,,,,,,
2800,17.164,3.549284375,7625.1,-14.776,,,,,,,,,,,,,,,,,,,,
3000,18.39,3.5480125,7597.6,-14.817,,,,,,,,,,,,,,,,,,,,
3200,19.616,3.546725,7576.7,-14.855,,,,,,,,,,,,,,,,,,,,
3400,20.842,3.545435375,7549.6,-14.893,,,,,,,,,,,,,,,,,,,,
3600,22.068,3.5441375,7528.1,-14.93,,,,,,,,,,,,,,,,,,,,
3800,23.294,3.54285,7502.4,-14.97,,,,,,,,,,,,,,,,,,,,
4000,24.52,3.541546875,7480.2,-15.014,,,,,,,,,,,,,,,,,,,,
4200,25.746,3.540221875,7445.2,-15.062,,,,,,,,,,,,,,,,,,,,
4400,26.972,3.538890625,7419.3,-15.105,,,,,,,,,,,,,,,,,,,,
4600,28.198,3.537484375,7378.7,-15.163,,,,,,,,,,,,,,,,,,,,
4800,29.424,3.53594375,7350.8,-15.222,,,,,,,,,,,,,,,,,,,,
5000,30.65,3.533965625,7280,-15.321,,,,,,,,,,,,,,,,,,,,

File: data/Teflon/Vial7_Teflon1_PostBake_Peak9.csv
Step,height (mm),Frequency (GHz),Q,Loss (dB),mm_p_step,Holder Material,Sample,OD base (mm),OD top (mm),Length (mm),Length wo base (mm),ID (mm),WG_length (mm),WG_d (mm),WG_a (mm),WG_wall_thickness (mm),Mode,Sample_length (mm),Sample OD (mm),Sample Aeff,Aeff,DelAeff_s,DelAeff_h
-400,-2.452,5.1172875,5779.1,-9.3336,0.00613,Rexolite,Teflon,9,9.32,35,32.1,6.92,304.8,58.16,29.08,1.675,9,26.17,6.79,35.029,60.0727,6.89E-02,1.56E-01
-200,-1.226,5.117278125,5777.5,-9.3378,,,,,,,,,,,,,,,,,,,
0,0,5.117225,5772,-9.93476,,,,,,,,,,,,,,,,,,,
200,1.226,5.11706875,5766.9,-9.2553,,,,,,,,,,,,,,,,,,,
400,2.452,5.1166125,5761.6,-9.3685,,,,,,,,,,,,,,,,,,,
600,3.678,5.11578125,5748.4,-9.3904,,,,,,,,,,,,,,,,,,,
800,4.904,5.114678125,5736,-9.4157,,,,,,,,,,,,,,,,,,,
1000,6.13,5.113403125,5723.1,-9.4435,,,,,,,,,,,,,,,,,,,
1200,7.356,5.111971875,5707.2,-9.4708,,,,,,,,,,,,,,,,,,,
1400,8.582,5.11043125,5692.6,-9.5009,,,,,,,,,,,,,,,,,,,
1600,9.808,5.108815625,5678,-9.53,,,,,,,,,,,,,,,,,,,
1800,11.034,5.10711875,5664.8,-9.5589,,,,,,,,,,,,,,,,,,,
2000,12.26,5.105371875,5651.6,-9.5863,,,,,,,,,,,,,,,,,,,
2200,13.486,5.1035625,5639.1,-9.6162,,,,,,,,,,,,,,,,,,,
2400,14.712,5.101746875,5627.8,-9.6406,,,,,,,,,,,,,,,,,,,
2600,15.938,5.099915625,5619.3,-9.6654,,,,,,,,,,,,,,,,,,,
2800,17.164,5.098071875,5607.6,-9.6898,,,,,,,,,,,,,,,,,,,
3000,18.39,5.096209375,5597.8,-9.7143,,,,,,,,,,,,,,,,,,,
3200,19.616,5.094365625,5585.3,-9.7385,,,,,,,,,,,,,,,,,,,
3400,20.842,5.0925125,5578.3,-9.7595,,,,,,,,,,,,,,,,,,,
3600,22.068,5.090659375,5568.5,-9.7819,,,,,,,,,,,,,,,,,,,
3800,23.294,5.088834375,5560,-9.8029,,,,,,,,,,,,,,,,,,,
4000,24.52,5.086975,5546.6,-9.8257,,,,,,,,,,,,,,,,,,,
4200,25.746,5.08509375,5533.2,-9.8528,,,,,,,,,,,,,,,,,,,
4400,26.972,5.083184375,5522.3,-9.8741,,,,,,,,,,,,,,,,,,,
4600,28.198,5.08113125,5511.7,-9.9079,,,,,,,,,,,,,,,,,,,
4800,29.424,5.078884375,5489.7,-9.9458,,,,,,,,,,,,,,,,,,,
5000,30.65,5.07584375,5465,-9.9869,,,,,,,,,,,,,,,,,,,
